Repository: prithubanik/COMPARING-THE-COMPRESSIVE-STRENGTH-OF-CONCRETE

# COMPARING-THE-COMPRESSIVE-STRENGTH-OF-CONCRETE

File: concrete_data.csv
"Compressive
strength tests","Elastic
modulus tests","Flexural
strength tests","Splitting
tensile strength tests","Effective
water- to-cement ratio","Aggregate-
to-cement ratio (a/c)","RCA
replacement ratio (RCA %)","Parent
concrete strength(MPa)","Nominal
maximum RCA size(mm)","Nominal
maximum NA size(mm)","Bulk
density of RCA (kg/m3)","Bulk
density of NA (kg/m3)","Water
absorption of RCA(WARCA) (%)","Water
absorption of NA","Los
Angeles abrasion of RCA","Los
Angeles abrasion of NA","Density of
hardened
concrete
AD (qad)
(kg/m3)","Density of
hardened
concrete
SSD (qSSD)
(kg/m3)","Compressive
strength (f’c) (MPa)"
C1,C1,,C1,0.45,2.5,100,,20,20,2580,,3.5,,,,,,52.1
S1,,,,0.47,3.8,0,,20,25,,2610,,1,,,,,53.1
S1,,,,0.55,4.03,0,,,,2214,2687,2.7,1.2,,,,,25
S1,,,,0.47,3.5,100,,20,25,2273,,3.6,,,,,,41.6
S1,C2,,,0.48,2.8,100,,19,25,2390,,4.4,,,,,,27.2
C1,C1,,C1,0.7,2.3,100,,19,19,2320,,5.3,,37,,,2300,65.1
S1,,,,0.57,2.8,20,,20,20,2330,2620,6.3,1.3,,,,,43
C1,,,,0.41,,75,,,,2460,2670,5.1,0.5,,,,,35.6
S2,,,,0.45,3.2,25,,15,20,,2670,,0.5,,,,,60.7
S2,C2,,C2,0.57,3.5,30,37.3,12,20,2010,2720,10.9,0.6,,,2362,,38.6
C2,C2,,C2,0.57,3.3,50,,20,20,2320,2540,5.3,1.8,42,31,,,44
C2,C2,,C2,0.47,2.5,0,38.4,20,20,,2590,,0.9,,,,,39
C2,,,,0.45,2.1,0,,19,25,2500,,3.3,0.9,,,,2322,34.1
C2,C2,,C2,0.53,2.7,0,,20,19,,2540,,1.8,,31,,,45
S1,C2,B2,,0.39,2.6,30,,20,30,2400,2610,4.9,2.5,,,,,60.8
C2,,,,0.65,3.2,50,,20,19,2300,2500,5.2,1.7,40.2,,,2330,40.8
C2,C2,B2,,0.53,6.5,0,,32,15,,2650,,0.2,,,,,39.3
C1,C1,,C1,0.45,2.7,50,,20,20,2580,2620,3.5,1.1,,,,,56.8
S2,C2,,C2,0.45,4.4,100,,20,25,2165,,6.8,,,,,,61
S2,C2,,C2,0.68,4.8,100,37.3,12,20,2010,,10.9,,,,2369,,45.1
S2,,,,0.45,3.7,50,,20,25,2165,2564,6.8,0.8,,,,,60.8
S1,,,,0.46,3.2,100,,32,22,2650,,4.6,,,,,,36.6
C2,,,,0.51,2.3,100,,20,19,2320,,5.8,,32.2,,,,36.7
S2,,,C1,0.45,2.6,25,,19,20,,,,,,,,,38.3
C1,,,,0.5,2.4,100,,25,20,,,,,,,,,30.2
C1,C1,,C1,0.4,2.7,100,,,,2240,2520,5.71,3.15,,,,,39.3
S2,,,C1,0.76,4.5,100,,30,32,,,,,,,,,18.9
S1,C2,,C2,0.65,3.4,0,,22,20,,2537,,1.3,,,,,38.7
C2,,B1,C2,0.45,1.9,0,,16,20,,2680,,1.53,,20,,,66.9
C2,,,,0.45,3.4,64,,19,25,2420,2740,5.4,0.9,,,,2303,41.4
C1,C1,,C1,0.5,3.1,0,,19,19,,2730,,0.3,,,,2420,36.5
C2,C2,,C2,0.51,,30,,25,25,2480,2690,3.01,0.57,,,,,26.52
C1,,,,0.41,,0,,,,2460,2670,5.1,0.5,,,,,35.3
S2,,,,0.43,2.7,100,,32,32,2670,,1.8,,,,,,34.2
S1,,,,0.57,3,0,,20,20,,2620,,1.3,,,,,46
C1,,,,0.5,,25,,,,2460,2670,5.1,0.5,,,,,30.1
C2,,,,0.45,1.9,0,,19,25,2420,,5.4,0.9,,,,2324,35.2
S1,C2,B2,,0.45,3.3,100,,20,30,2400,,4.9,,,,,,50.2
C2,,,,0.43,2.3,100,,20,20,2350,,4.7,,30.1,,,,37
C2,C2,,,0.48,3.3,0,,20,22,,2510,,1.4,,,,,33
C1,C1,B1,C2,0.29,,50,,12,12,2560,2860,6.1,2,,,,2425,84.1
S1,C1,,,0.6,3.3,50,,12,30,2400,2570,6.8,3,,,,,31.6
C1,,,,0.46,,100,,,,2460,2670,5.1,0.5,,,,,33.1
C2,,,,0.5,2.5,25,,25,25,2452,2652,4.1,0.8,,,2340,,50
C2,,,,0.52,2.6,50,,20,20,2360,2590,3.9,1.2,30.8,29.1,,,39.5
S2,C2,B2,,0.54,3.2,0,,22,25,,,,,,,,,23.5
C1,C1,B1,,0.43,3.1,100,,25,25,2260,,7.5,,,,,,26.5
S1,,,,0.41,1.7,15,,20,32,2370,2600,4,0.7,,,2393,,54
C1,C1,B1,,0.46,2.4,0,,25,38,,2630,,1.2,,,,,42.2
C2,,,,0.5,2.4,100,,25,32,2452,,4.1,,,,2267,,51
C2,C2,,C2,0.46,,100,,25,25,2480,2690,3.01,0.57,,,,,29.49
C2,C2,,C2,0.51,,60,,25,25,2480,2690,3.01,0.57,,,,,28.53
S1,C1,,C1,0.44,2.3,100,,20,20,2360,,7.8,,,,,,53.2
S1,C2,,C2,0.81,4.9,0,,22,20,,2665,,1,,,,,27.5
S2,C2,,C2,0.36,2.4,100,72.3,16,16,,,,,,,2380,,54.4
C1,C1,,,0.67,3.9,100,,30,10,2510,,3.9,,39,,,,15.4
C1,,B1,C1,0.24,4.5,40,,,,2530,2700,4.6,0.5,43.3,30.2,,,14
S1,C2,,C2,0.42,2.9,100,,22,20,2496,,4.2,,,,,,68.5
C2,C2,,,0.39,2.5,20,,20,20,2338,2647,5.2,1,40.2,27.8,,2350,47.4
C1,C1,B2,C1,0.4,2.7,16,,25,25,2200,2570,5.4,1.1,,,,,32.7
S2,,,C1,0.57,3.3,100,,30,30,,,,,,,,,32.7
C2,C2,,,0.54,3,20,41.4,20,22,2451,2581,7.3,1.2,40,24.8,,,50.5
S1,C1,,,0.55,3.3,50,,22,20,2420,2570,8.8,3,,,,,36.3
C1,C1,B2,C1,0.5,2.8,30,,25,32,,2600,,1.4,,,,,32.6
S1,C2,,C2,0.86,4.6,100,,22,20,2456,,7.5,,,,,,21.8
C2,C2,,,0.45,3.1,20,41.4,20,22,2451,2581,7.3,1.2,40,24.8,,,64.7
C1,C1,,,0.5,2.6,0,,20,20,,,,,,,,,42.8
,,,,,,,,,,,,,,,,,,
S1,C1,,C1,0.68,3.8,0,,20,20,,2600,,0.9,,,,,34.5
S2,,,,0.42,3.2,10,,20,25,2165,2564,6.8,0.8,,,,,62.2
,,,,,,,,,,,,,,,,,,
C2,C2,,C2,0.47,2.5,15,38.4,20,20,2410,2590,5.8,0.9,,,,,38.1
S1,C1,,,0.55,3.2,50,,12,30,2400,2570,6.8,3,,,,,34.5
C1,,,,0.52,3.2,100,,32,25,2276,,2,,,,,,41.1
S2,C1,B1,C1,0.36,3.1,70,,32,22,2449,2788,6,0.3,,,,,28.4
S1,,,,0.57,3.1,20,,20,32,2330,2620,6.3,1.3,,,,,43.2
C2,C2,,C2,0.68,3.4,20,,20,19,2320,2540,5.3,1.8,42,31,,,33.5
C2,,,,0.5,2.5,50,,25,32,2452,2652,4.1,0.8,,,2300,,51
S2,C1,,,0.36,2.6,53,,32,20,2578,2820,9.3,0.4,,,,,45.7
S2,,,,0.52,3.1,0,,25,32,,2710,,0.83,,,,,44.3
C2,,,,0.61,2.3,100,,20,19,2330,,6.1,,34.6,,,,26
C2,,,,0.65,3.1,50,,20,19,2300,2500,5.5,1.7,28.6,32,,2350,38.8
C2,C2,,C2,0.55,4,0,,25,19,,2670,,0.9,,,,,42
C1,C1,B2,C1,0.27,1.8,100,,10,20,2280,,6.2,,22.1,,2285,,60.2
S2,C1,B1,C1,0.24,3,100,,32,32,2512,,6.3,,,,,,35.5
C2,C2,,C2,0.42,2.9,20,,20,20,2320,2540,5.3,1.8,42,31,,,53.5
C1,C1,,C1,0.54,3,100,,19,19,2320,,5.3,,37,,,2380,53.7
,,,,,,,,,,,,,,,,,,
S1,,,,0.41,1.7,60,,20,32,2330,2600,4.4,0.7,,,2354,,42.4
,,,,,,,,,,,,,,,,,,
S1,C2,,C2,0.86,4.6,0,,22,20,,2537,,1.3,,,,,23.9
S1,,,,0.52,3.2,53,,32,25,2880,2970,4.4,0.8,,,,,41.2
C2,C2,,C2,0.33,,30,,25,25,2480,2690,3.01,0.57,,,,,39.5
S2,,,C1,0.66,3.9,100,,30,32,,,,,,,,,27.5
S2,C2,,C2,0.5,3.5,100,,25,19,2430,,4.5,,,,2340,,38.3
S2,C2,,C2,0.36,2.4,0,63.2,16,16,,,,,,,2390,,48.9
S1,C2,B2,,0.45,3.3,30,,20,30,2400,2610,4.9,2.5,,,,,50.6
C2,C2,,C2,0.43,2.9,50,,20,20,2602,2620,2.6,1.1,,21.6,2302,,46
C2,C2,B2,,0.6,3.4,20,,16,20,2380,2680,6.9,1.9,,,2098,2330,42.9
C2,C2,,C2,0.44,2.5,50,,20,20,2320,2540,5.3,1.8,42,31,,,45
S1,C2,B1,C2,0.5,3.5,0,,20,20,,2870,,,,,,2610,28.3
C1,,,,0.46,,25,,,,2460,2670,5.1,0.5,,,,,32.1
S2,C2,,C2,0.54,5.13,50,,,,2445,2670,4.2,1.1,,,,,48.22
S2,C2,,C2,0.36,2.2,100,50.6,16,16,,,,,,,2260,,42.4
S2,C1,B1,C1,0.38,3.2,50,,32,22,2449,2788,6,0.3,,,,,29.3
S2,,,C1,0.27,3.7,25,,,,2540,2720,5.07,1.48,,,,,18
S1,C1,,,0.4,3.1,50,,22,30,2420,2570,8.8,3,,,,,46.1
,,,,,,,,,,,,,,,,,,
S1,,,,0.41,1.7,45,,20,32,2370,2600,4,0.7,,,2435,,54.4
S2,C2,,C2,0.55,4,0,,25,19,,2670,,0.9,,,2420,,35.5
C2,C2,,,0.45,3.1,0,41.4,20,22,,2581,,1.2,,24.8,,,59.7
S1,,,,0.43,3,0,,32,19,,2820,,0.4,,,2402,,35.9
S2,,,C1,0.66,3.9,100,,30,32,,,,,,,,,25.7
S1,C2,,C2,0.63,3.6,0,,22,20,,2665,,1,,,,,42.4
S2,,B1,,0.45,,25,28.25,25,25,2430,2650,5.2,2.9,34,22,,,30.27
S2,,,,0.45,3.1,50,,15,20,2450,,5.6,,,,,,59.4
C1,C1,,C1,0.67,3,50,,19,19,2320,2730,5.3,0.5,37,23,,2340,63.5
S1,C1,,,0.6,3.3,50,,22,20,2420,2570,8.8,3,,,,,34.7
S1,C2,,C2,0.42,2.6,50,,19,20,2440,2720,5.8,0.2,33.6,25,,,34.5
S2,,,C1,0.41,2.2,100,,30,30,,,,,,,,,38.7
C1,C1,B1,C2,0.26,,100,,12,12,2560,2860,6.1,2,,,,2378,79.3
C1,C1,,C1,0.67,3.6,0,,19,19,,2730,,0.5,,23,,2380,62
S1,,,,0.41,1.7,30,,20,20,2390,2600,3.7,0.7,,,2371,,50.2
S2,C1,B1,C1,0.42,3,0,,32,32,,2840,,0.4,,,,,38.6
S2,,,C1,0.57,3.3,100,,30,32,,,,,,,,,30.5
S1,,,,0.47,3.6,75,,20,25,2295,2610,3.6,1,,,,,44
S1,,,,0.41,1.7,60,,20,20,2380,2600,3.8,0.7,,,2351,,48
C2,C2,,C2,0.51,,100,,25,25,2480,2690,3.01,0.57,,,,,27.08
C2,C2,,,0.4,3.1,100,41.4,20,22,2451,,7.3,,40,,,,62.8
S1,,,,0.41,1.7,15,,20,20,2320,2600,4.6,0.7,,,2388,,50.5
C2,C2,,C2,0.36,2.4,100,,16,16,2565,,,,,,2430,,57.5
C1,C1,,C1,0.5,2.6,0,,20,20,,2620,,1.1,,,,,54.1
C1,C1,,C1,0.51,3.1,0,,19,19,,2730,,0.5,,23,,2430,60.1
S2,C2,,C2,0.41,5.24,0,,,,2445,2670,4.2,1.1,,,,,71.86
S2,B2,,,0.31,2.87,25,,,,2629,2880,7.16,0.5,,,,,61.2
S2,C2,,C2,0.6,3,0,37.3,12,20,,2720,,0.6,,,2394,,39.5
S1,,,,0.58,3.2,0,,32,32,,2970,,0.8,,,,,44.6
C1,,,,0.5,,0,,,,2460,2670,5.1,0.5,,,,,26.3
,,,,,,,,,,,,,,,,,,
S1,C2,,C2,0.4,2.8,100,,22,20,2363,,3.6,,,,,,70.2
C2,,,,0.42,2.8,20,,20,20,2350,2590,4.5,1.2,28.5,29.1,,,48.1
C2,,,,0.6,,50,,,,2424,2610,6.1,1.2,59.8,,,,62.5
S2,C1,B1,C1,0.38,3.2,50,,32,22,2449,2788,6,0.3,,,,,29.3
S1,C1,,C1,0.55,2.5,20,,20,32,2570,2620,3.5,1.1,,,,,45.3
C1,C1,,C1,0.5,2.6,20,,20,20,2580,2620,3.5,1.1,,,,,51.7
S2,C2,,C2,0.36,2.3,100,66,16,16,,,,,,,2280,,49.6
S2,C2,,C2,0.64,6.56,0,,,,2445,2670,4.2,1.1,,,,,45.24
C1,C1,,C1,0.56,2.1,100,,16,20,2400,,5,,,,,2270,40.5
C1,C1,,C1,0.55,2.6,20,,20,20,2580,2620,3.5,1.1,,,,,45.3
C2,,,,0.5,2.3,100,,20,20,2350,,4.5,,28.5,,,,31.4
S2,,,C1,0.66,3.9,100,,30,32,,,,,,,,,28
S2,C2,,C2,0.36,2.3,100,41.6,16,16,,,,,,,2320,,44.5
S2,C2,,C2,0.36,2.4,0,41.6,16,16,,,,,,,2400,,48.4
C2,C2,,C2,0.43,2.8,100,,20,20,2510,,3.9,,38.8,,2175,,42.5
C1,C1,B1,,0.23,2,100,,25,38,2260,,7.5,,,,,,33.2
C2,,,,0.5,2.5,25,,25,25,2452,2652,4.1,0.8,,,2308,,49
C1,C1,,C1,0.45,2.8,0,,20,20,,2620,,1.1,,,,,66.8
S2,,,C1,0.27,3.7,100,,,,2540,2720,5.07,1.48,,,,,14
S1,C1,,C1,0.68,3.6,100,,20,20,2450,,3.1,,,,,,35
C1,C1,,,0.35,3.1,0,,30,10,,2700,,0.5,,28,,,37.5
S2,C2,,C2,0.67,3.3,0,37.3,12,20,,2720,,0.6,,,2475,,65.2
C1,C1,,C1,0.4,2.7,25,,,,2400,2570,4.34,2.61,,,,,42.8
C1,C1,,C1,0.53,2.7,0,,19,19,,2730,,0.5,,23,,2430,57.3
C1,C1,B1,,0.48,5.1,0,36,25,20,,2570,,1.2,,,,2380,41.3
C1,,B1,C1,0.24,4.5,0,,,,2530,2700,4.6,0.5,43.3,30.2,,,13
S2,,,,0.39,2.4,100,,32,32,2670,,1.8,,,,,,38.4
,,,,0.44,3.83,50,,,,2510,2670,2.01,0.68,,,,,45
S1,C2,,C2,0.87,4.6,100,,22,20,2451,,7.8,,,,,,19.7
C1,C1,,C1,0.4,2.7,0,,,,,2570,,2.61,,,,,48.1
S1,,,,0.41,1.7,45,,20,20,2390,2600,3.7,0.7,,,2372,,49.5
S2,,,,0.36,2.9,100,65.3,25,16,2470,,5.3,,,,,,44.7
S2,B2,,,0.31,2.87,50,,,,2629,2880,7.16,0.5,,,,,57.5
S2,C2,,C2,0.42,3.7,30,37.3,12,20,2010,2720,10.9,0.6,,,2406,,51
C1,C1,B2,C1,0.39,2.2,37,,25,25,2200,2570,5.4,1.1,,,,,31.7
C2,,,,0.5,2.5,50,,25,32,2452,2652,4.1,0.8,,,2284,,51
C2,C2,,C2,0.45,2.5,20,,20,20,2320,2540,5.3,1.8,,31,,,50.5
S2,C2,,C2,0.67,4,50,37.3,12,20,2010,2720,10.9,0.6,,,2388,,47.8
S2,,B1,,0.45,,0,28.25,25,25,2430,2650,5.2,2.9,34,22,,,34.12
S2,C2,,C2,0.53,5.27,0,,,,2445,2670,4.2,1.1,,,,,51.42
S1,C2,,,0.48,2.8,0,,19,25,,2860,,0.7,,,,,28.9
,,,,,,,,,,,,,,,,,,
,,,,,,,,,,,,,,,,,,
S1,C1,,,0.5,3.2,50,,22,30,2420,2570,8.8,3,,,,,39.9
S2,C2,,C2,0.53,3.8,30,37.3,12,20,2010,2720,10.9,0.6,,,2445,,65.4
C2,C2,,C2,0.33,,60,,25,25,2480,2690,3.01,0.57,,,,,43.8
C2,,,,0.45,2.3,100,,19,25,2420,2740,5.4,,,,,2290,43.9
S1,,,,0.52,3.2,50,,32,22,2880,2970,4.4,0.8,,,,,41.2
S2,,,C1,0.45,2.5,50,,19,20,,,,,,,,,37
S2,C2,,C2,0.36,2.2,100,63.2,16,16,,,,,,,2260,,50.7
C1,C1,,,0.5,2.5,20,,20,20,,,,,,,,,42.7
S2,,,C1,0.27,3.7,0,,,,2540,2720,5.07,1.48,,,,,20
C2,,,,0.44,2.6,50,,20,19,2320,2590,5.8,1.2,32.2,29.1,,,44.6
C2,,,C1,0.5,3.4,100,,22,22,2380,,,,,,,,48.6
S2,,,,0.42,2.4,0,,32,32,,2840,,0.4,,,,,38.6
C1,C1,,C1,0.44,2.5,50,,19,19,2320,2730,5.3,0.5,37,23,,2450,63.5
S1,C2,,C2,0.66,3.4,100,,22,20,2387,,6.9,,,,,,35.7
,,,,,,,,,,,,,,,,,,
C1,C1,,,0.34,1.9,100,,30,19,2520,,3.8,,34,,,,44.4
,,,,,,,,,,,,,,,,,,
C2,C2,,,0.45,3.1,50,41.4,20,22,2451,2581,7.3,1.2,40,24.8,,,55
C2,,B1,C2,0.72,5.8,0,,20,20,,2680,,1.53,,20,,,30.8
S1,,,,0.41,1.7,30,,20,20,2400,2600,3.5,0.7,,,2367,,53.7
S1,C2,,C2,0.65,3.3,0,,19,20,,2720,,0.2,,25,,,20.2
C1,C1,B1,,0.67,3.5,0,,25,25,,2630,,1.2,,,,,23.6
S2,C1,B1,C1,0.29,2.8,20,40,10,10,2300,2680,5.9,2.1,24.3,24.8,2470,,104.3
C1,,B1,C1,0.24,4.5,20,,,,2530,2700,4.6,0.5,43.3,30.2,,,13.5
C2,C2,,C2,0.5,2.6,0,,16,20,,2720,,2,,23,,2360,44.8
C2,C2,,,0.54,2.9,100,41.4,20,22,2451,,7.3,,40,,,,45.2
C2,C2,,,0.5,3.5,30,,20,22,2340,2510,5.3,1.4,,,,,25
S1,,,,0.35,3.29,100,,,,2214,2687,2.7,1.2,,,,,46
S1,C2,B2,,0.29,2.2,50,,20,30,2400,2610,4.9,2.5,,,,,70.8
C1,,,,0.41,,50,,,,2460,2670,5.1,0.5,,,,,37.6
S1,,,,0.41,1.7,45,,20,20,2400,2600,3.5,0.7,,,2363,,50
S1,,,,0.58,3.2,100,,32,16,2720,,4.8,,,,,,40.7
C2,C2,,C2,0.36,2.4,0,,16,25,2780,,,,,,2390,,58.3
C1,,,,0.5,2.3,100,,25,20,,,,,,,,,36.2
,,,,,,,,,,,,,,,,,,
C1,C1,,C1,0.4,2.7,25,,,,2240,2520,5.71,3.15,,,,,43.5
S2,,,C1,0.66,3.9,100,,30,32,,,,,,,,,26.1
C2,,,,0.45,2.5,100,,19,25,2500,2740,3.3,,,,,2348,45.9
C2,C2,,C2,0.36,2.4,0,,16,20,2270,,,,,,2380,,57.9
S2,,,,0.52,2.9,0,,22,20,,,,,,,,,48
S2,,,C1,0.66,3.9,100,,30,32,,,,,,,,,25.1
S1,,,,0.41,1.7,15,,20,20,2390,2600,3.7,0.7,,,2379,,54.4
S1,C2,,C2,0.4,3,0,,22,20,,2665,,1,,,,,72.3
C1,,,,0.45,2.3,100,,19,25,2490,,4.8,,37,,,,41
C1,C1,,C1,0.4,2.7,100,,,,2400,2570,4.34,2.61,,,,,42.5
C2,C2,,,0.55,3.8,0,,20,22,,2510,,1.4,,,,,21
S2,,,C1,0.48,2.7,100,,30,30,,,,,,,,,35.3
S2,,,C1,0.66,3.9,100,,30,32,,,,,,,,,25
C1,,,,0.46,,0,,,,2460,2670,5.1,0.5,,,,,35.8
C1,,,,0.45,2.3,0,,19,25,,2730,,0.45,,23,,,44.4
C2,C2,B2,,0.5,2.7,0,,16,20,,2680,,1.9,,,2188,2370,50.2
S1,,,,0.41,1.7,30,,20,20,2390,2600,3.6,0.7,,,2374,,53.5
S2,C1,B1,C1,0.47,3.3,0,,32,22,,2788,,0.3,,,,,31.2
C1,C1,B1,C2,0.47,,100,,12,12,2560,2860,6.1,2,,,,2199,40.3
C1,,,,0.52,3.6,0,,32,20,,2389,,,,,,,41.8
C1,C1,,C1,0.6,3.6,0,,19,19,,2730,,0.5,,23,,2410,47.8
S2,C1,B1,C1,0.35,3.1,100,,32,32,2512,,6.3,,,,,,24.6
S1,C2,B1,C2,0.5,3.5,20,,20,20,2400,2870,,,,,,2559,27.2
C2,C2,,C2,0.5,3.2,50,,8,20,2280,,4.1,,,,,2038,29.1
S2,C1,B1,C1,0.36,3.1,70,,32,22,2449,2788,6,0.3,,,,,28.4
C1,C1,B1,,0.59,4.2,100,,25,25,2260,,7.5,,,,,,13.4
C2,,,,0.65,3.1,0,,20,19,,2500,,1.7,,32,,2370,40.5
C2,C2,,C2,0.53,2.5,20,,20,19,2320,2540,5.3,1.8,42,31,,,44
C1,,B1,C1,0.24,4.5,60,,,,2530,2700,4.6,0.5,43.3,30.2,,,15.1
C2,C2,,C2,0.51,3.1,0,,20,20,,2540,,1.8,,31,,,46.5
C2,C2,B2,,0.44,5.8,60,,32,15,2584,2650,1.6,0.2,,,,,54.4
C1,C1,B1,,0.43,3.1,100,,25,25,2260,,7.5,,,,,,23.3
C1,C1,,C1,0.4,2.8,100,,20,20,2580,,3.5,,,,,,58.5
C1,C1,B1,C2,0.55,,0,,12,12,2560,2860,6.1,2,,,,2347,40.9
S2,C2,,C2,0.54,3.8,50,37.3,12,20,2010,2720,10.9,0.6,,,2349,,37.6
C1,C1,,,0.34,2.1,0,,30,19,,2700,,0.5,,28,,,48.4
C1,C1,,C1,0.52,1.8,100,,19,19,2320,,5.3,,37,,,2370,50.3
S1,C2,B2,,0.39,2.6,100,,20,30,2400,,4.9,,,,,,60.2
S2,,,C1,0.6,4.5,75,,19,20,,,,,,,,,21.4
,,,,,,,,,,,,,,,,,,
C2,C2,,,0.42,2.9,100,,20,22,2340,,5.3,,,,,,34
S2,,,C1,0.32,5.75,25,,,,2540,2720,5.07,1.48,,,,,16.5
S2,C2,,C2,0.44,3.5,30,,20,25,2165,2564,6.8,0.8,,,,,61.3
C1,C1,B1,C2,0.53,,0,,7,7,2450,2680,4.08,1.96,,,,2287,40.1
S2,C2,,C2,0.54,5.2,25,,,,2445,2670,4.2,1.1,,,,,51.09
,,,,,,,,,,,,,,,,,,
S2,C1,B1,C1,0.29,2.7,100,100,10,10,2470,,3.7,,24,,2430,,108.5
S1,C1,,,0.47,2.9,30,,32,32,,,,,,,,,31.9
S2,B2,,,0.31,2.87,100,,,,2629,2880,7.16,0.5,,,,,60.2
C2,C2,,,0.5,3.5,0,,20,22,,2510,,1.4,,,,,31
C1,C1,B2,C1,0.49,2.1,25,,19,10,2500,2810,6.6,0.4,,,,,32.6
C1,C1,,C1,0.4,2.7,0,,,,,2520,,3.15,,,,,39.1
S1,C2,B1,C2,0.5,4.5,60,,20,20,2630,2870,,,,,,2558,23.5
S2,,,,0.45,2.9,100,,15,20,2450,,5.6,,,,,,52.8
C2,C2,B2,,0.5,2.4,100,,16,20,2380,,6.9,,,,1998,2240,50.3
S1,C1,,C1,0.55,2.5,50,,20,32,2570,2620,3.5,1.1,,,,,42.5
C1,C1,,C1,0.55,2.5,50,,20,20,2580,2620,3.5,1.1,,,,,42.5
S2,C2,B2,,0.54,3.1,100,,22,20,,,,,,,,,20.5
C1,C1,B2,C1,0.5,2.8,100,,25,32,2530,,1.9,,,,,,36
C2,C2,,C2,0.5,2.1,100,,16,20,2400,,5,,34,,,2270,40.5
C2,,,,0.45,3.1,64,,19,25,2500,2740,3.3,0.9,,,,2364,44.8
S2,B2,,,0.31,2.87,75,,,,2629,2880,7.16,0.5,,,,,61
C1,C1,B1,,0.34,2.4,100,,25,38,2260,,7.5,,,,,,31.3
C2,C2,,,0.47,3.2,50,,20,22,2340,2510,5.3,1.4,,,,,29
S1,C1,,,0.43,3,0,,32,25,,,,,,,,,34.8
S1,,,,0.49,2.5,20,,20,20,2570,2620,3.5,1.1,,,,,45.3
,,,,,,,,,,,,,,,,,,
C2,C2,,,0.54,3,50,41.4,20,22,2451,2581,7.3,1.2,40,24.8,,,48.1
C1,C1,,C1,0.4,2.8,50,,20,20,2580,2620,3.5,1.1,,,,,65.3
S1,,,,0.41,1.7,60,,20,20,2390,2600,3.6,0.7,,,2345,,54.7
C1,C1,B2,C1,0.19,1.5,100,,10,20,2220,,7.8,,25,,2294,,62.8
S1,C1,,C1,0.68,3.4,100,,20,20,2360,,7.8,,,,,,27.7
S1,,,,0.41,1.7,30,,20,20,2380,2600,3.8,0.7,,,2366,,49.9
S2,C2,,C2,0.64,6.59,100,,,,2445,2670,4.2,1.1,,,,,38.64
S1,,,,0.57,2.9,100,,20,32,2330,,6.3,,,,,,43.3
C1,C1,B2,C1,0.31,2.1,100,,10,20,2360,,4.7,,15.1,,2341,,60.1
S2,,,,0.36,2.9,100,42.7,25,16,2440,,5.6,,,,,,42.6
C2,C2,,C2,0.49,5.1,0,,16,16,2565,,,,,,2550,,40.1
C1,C1,,,0.5,2.5,50,,20,20,,,,,,,,,41.3
S2,B2,,,0.45,4.26,25,,,,2629,2880,7.16,0.5,,,,,44.8
S1,C1,,,0.45,3.1,50,,22,30,2420,2570,8.8,3,,,,,45.8
C2,C2,,C2,0.54,3,100,,20,20,2320,,5.3,,42,31,,,45
S2,,,,0.37,3,100,26.3,25,16,2490,,2.9,,,,,,37.6
C2,,,C1,0.5,3.4,50,,22,22,2380,2670,,,,,,,46.4
C2,C2,,C2,0.67,3.6,0,,20,19,,2540,,1.8,,31,,,37
C1,C1,B1,C1,0.62,3.6,100,,32,20,2489,,2.4,,34,,,,45.7
C1,,,,0.5,,75,,,,2460,2670,5.1,0.5,,,,,27.6
S1,,,,0.57,3,100,,20,32,2330,,6.3,,,,,,46.8
S1,,,,0.41,1.7,15,,20,20,2380,2600,3.8,0.7,,,2380,,55.3
C2,C2,,C2,0.49,3.7,0,,16,25,2780,,,,,,2390,,39.8
S2,,,C1,0.57,3.3,100,,30,30,,,,,,,,,32.8
C1,C1,B2,C1,0.36,2.7,52,,25,20,2200,2570,5.4,1.1,,,,,29
C2,,,,0.42,2.6,50,,20,20,2350,2590,4.7,1.2,30.1,29.1,,,45.4
S1,,,,0.41,1.7,15,,20,32,2330,2600,4.4,0.7,,,2378,,50.8
C2,C2,B2,,0.46,5.9,60,,32,15,2518,2650,2.7,0.2,,,,,54.3
S1,,,,0.41,1.7,45,,20,20,2390,2600,3.5,0.7,,,2378,,51.4
S2,,,,0.52,2.8,20,,22,20,,,,,,,,,47.7
C1,C1,,C1,0.5,2.6,0,,16,20,,2730,,2.5,,,,2360,44.8
C1,C1,,C1,0.5,2.8,100,,19,19,2570,,2.7,,,,,2346,29.1
C2,C2,,C2,0.38,2.3,100,38.4,20,20,2410,,5.8,,,,,,34.5
S1,C1,,C1,0.55,2.5,100,,20,32,2570,,3.5,,,,,,38.1
S1,,,,0.43,2.7,100,,32,19,2520,,9.3,,,,2280,,26.7
C1,C1,B1,,0.48,5,37,36,25,20,2250,2570,7,1.2,,,,2270,44.7
C1,C1,B1,,0.49,3.5,100,,25,25,2260,,7.5,,,,,,21.6
C2,,B1,C2,0.72,5.9,20,,20,20,2380,2680,6.94,1.53,29,20,,,26.8
S1,C1,,C1,0.51,3,100,,20,20,2370,,7.1,,,,,,42
C1,C1,,C1,0.49,2.5,100,,19,19,2320,,5.3,,37,,,2390,53.7
C2,C2,,C2,0.52,3.2,20,,20,20,2320,2540,5.3,1.8,42,31,,,44
S2,C2,,C2,0.64,6.95,0,,,,2445,2670,4.2,1.1,,,,,39.38
S1,C1,,C1,0.34,2,100,,20,20,2360,,7.8,,,,,,65.4
C1,C1,B1,,0.28,2,100,,25,38,2260,,7.5,,,,,,38.3
S1,C2,,C2,0.65,3.1,50,,19,20,2440,2720,5.8,0.2,33.6,25,,,18
S2,,,C1,0.32,5.75,75,,,,2540,2720,5.07,1.48,,,,,14
C1,C1,,C1,0.53,2.3,50,,16,20,2400,2730,5,2.5,,,,2310,37.5
S2,C1,,,0.31,2.6,100,,32,20,2578,,9.3,,,,,,38.9
C2,C2,,C2,0.46,,60,,25,25,2480,2690,3.01,0.57,,,,,30.66
C1,C1,,,0.5,2.3,100,,20,20,,,,,,,,,41.8
C1,C1,B1,C2,0.45,,100,,7,7,2450,2680,4.08,1.96,,,,2147,40.8
C2,C2,B2,,0.5,2.6,20,,16,20,2380,2680,6.9,1.9,,,2136,2330,51.6
C2,C2,B2,,0.6,3.2,100,,16,20,2380,,6.9,,,,1989,2240,40.9
,,,,,,,,,,,,,,,,,,
S2,,,,0.52,2.8,30,,22,20,,,,,,,,,50.8
C1,C1,B2,C1,0.39,3.1,100,,10,20,2280,,6.2,,22.1,,2256,,38.1
C2,C2,,,0.4,3.2,50,41.4,20,22,2451,2581,7.3,1.2,40,24.8,,,63.8
S1,,,,0.51,2.6,0,,20,20,,2620,,1.1,,,,,48.6
C2,C2,,C2,0.42,2.3,100,,20,20,2320,,5.3,,42,,,,56
S1,C2,,,0.65,3.1,100,,19,25,2390,,4.4,,,,,,22.1
C2,C2,,C2,0.46,,30,,25,25,2480,2690,3.01,0.57,,,,,31.46
S1,C2,,C2,0.42,2.5,75,,19,20,2440,2720,5.8,0.2,33.6,25,,,34
S1,,,,0.35,3.29,25,,,,2214,2687,2.7,1.2,,,,,50
C1,C1,B2,C1,0.34,2.3,0,,10,20,,2670,,1.5,,11.9,2407,,61.9
C1,C1,,C1,0.65,3.4,0,,16,20,,2730,,2.5,,,,2340,31.9
C1,C1,B1,C1,0.51,3.6,0,,32,20,,2671,,0.3,,29.2,,,43.4
S1,C1,,C1,0.44,2.3,100,,20,20,2370,,7.1,,,,,,53.7
C2,C2,B2,,0.53,5.1,100,,32,15,2292,,4.3,,,,,,34.6
S2,,,C1,0.57,3.3,100,,30,30,,,,,,,,,33.1
C2,C2,,,0.4,3.2,0,41.4,20,22,,2581,,1.2,,24.8,,,78.7
C2,,,,0.42,2.6,50,,20,19,2330,2590,6.1,1.2,34.6,29.1,,,41.6
S2,C2,,C2,0.53,5,100,37.3,12,20,2010,,10.9,,,,2417,,63
C2,C2,,C2,0.49,3.9,100,,16,20,2270,,,,,,2250,,34.6
S1,C2,B2,,0.29,2.2,0,,20,30,,2610,,2.5,,,,,70.5
,,,,,,,,,,,,,,,,,,
C2,,,,0.65,3.2,100,,20,19,2300,,5.5,,28.6,,,2350,39.9
C2,C2,,,0.36,2.5,50,,20,20,2338,2647,5.2,1,40.2,27.8,,2340,47.3
C1,C1,,C1,0.53,2.2,50,,19,19,2320,2730,5.3,0.5,37,23,,2400,51.5
S1,,,,0.57,2.9,100,,20,20,2330,,6.3,,,,,,39.1
C2,C2,,C2,0.43,3,25,,20,20,2661,2620,1.9,1.1,,21.6,2329,,47
C1,C1,,C1,0.64,3,0,,19,20,,2634,,1.3,,,,,33
C1,C1,B1,C2,0.31,,0,,12,12,2560,2860,6.1,2,,,,2518,82.6
S1,C1,,C1,0.51,3.3,0,,20,20,,2600,,0.9,,,,,48.3
S2,,,C1,0.6,4.6,25,,19,20,,,,,,,,,26.7
,,,,,,,,,,,,,,,,,,
C1,C1,,C1,0.5,2.6,50,,20,20,2580,2620,3.5,1.1,,,,,47.1
C1,,,,0.6,3.8,100,,32,20,2264,,2,,,,,,33.6
C1,C1,,C1,0.68,3.1,50,,16,20,2400,2730,5,2.5,,,,2310,32.4
,,,,,,,,,,,,,,,,,,
S1,,,,0.41,1.7,30,,20,20,2320,2600,4.6,0.7,,,2383,,48.9
S2,,,,0.35,2.3,100,,15,20,2450,,5.6,,,,,,62.8
S2,,,,0.52,2.7,100,,22,25,,,,,,,,,50.3
S1,C1,,C1,0.51,3.1,100,,20,20,2450,,3.1,,,,,,47.6
C2,C2,,,0.66,4.6,30,,20,22,2340,2510,5.3,1.4,,,,,20
,,,,,,,,,,,,,,,,,,
S1,,,,0.41,1.7,45,,20,20,2380,2600,3.8,0.7,,,2356,,50.3
C1,,,,0.5,,50,,,,2460,2670,5.1,0.5,,,,,24.7
C1,C1,,C1,0.5,3,30,,19,19,2570,2730,2.7,0.3,,,,2385,33.6
C2,C2,,,0.55,3.8,30,,20,22,2340,2510,5.3,1.4,,,,,23
S1,C2,B1,C2,0.5,3.5,40,,20,20,2400,2870,,,,,,2510,26.5
C2,,,,0.51,2.3,100,,20,19,2330,,6.1,,34.6,,,,31.4
,,,,0.44,3.83,100,,,,2510,2670,2.01,0.68,,,,,40.1
,,,,,,,,,,,,,,,,,,
S2,C2,,C2,0.36,2.2,100,35.6,16,16,,,,,,,2240,,42
C1,,,,0.55,2.9,100,,19,25,2490,,4.8,,37,,,,33.3
S1,C2,B1,C2,0.5,3.5,80,,20,20,2400,2870,,,,,,2478,25.1
S2,C2,,C2,0.7,3.4,10,37.3,12,20,2010,2720,10.9,0.6,,,2454,,64.6
S1,C2,,C2,0.42,2.7,25,,19,20,2440,2720,5.8,0.2,33.6,25,,,33
C2,C2,B2,,0.6,3.4,50,,16,20,2380,2680,6.9,1.9,,,2060,2290,42.5
,,,,,,,,,,,,,,,,,,
S1,,,,0.41,1.7,60,,20,20,2390,2600,3.5,0.7,,,2348,,53.2
S2,,,,0.35,3.1,100,,32,25,2512,,6.3,,,,,,24.6
C1,C1,B2,C1,0.42,2.7,0,,25,25,,2570,,1.1,,,,,38.6
C2,,,,0.6,,100,,,,2424,2610,6.1,1.2,59.8,,,,61.6
C1,C1,,C1,0.4,2.9,0,,20,20,,2620,,1.1,,,,,72.3
C2,C2,,,0.32,2.3,100,,20,20,2338,,5.2,,40.2,,,2320,54.8
S1,C1,,C1,0.45,2.8,20,,20,19,2570,2620,3.5,1.1,,,,,62.4
S1,,,,0.52,3.2,50,,32,22,2720,2970,4.8,0.8,,,,,41.4
S2,,,,0.52,2.9,100,,25,20,2440,,5.6,,,,,,42.6
C1,C1,,C1,0.42,2.7,0,,19,19,,2730,,0.5,,23,,2490,72.9
C1,,,,0.46,,75,,,,2460,2670,5.1,0.5,,,,,32.9
C1,C1,,C1,0.4,2.8,20,,20,20,2580,2620,3.5,1.1,,,,,69.6
C2,,,,0.51,2.8,20,,20,20,2350,2590,4.5,1.2,28.5,29.1,,,42.7
S1,C2,,C2,0.42,2.8,100,,22,20,2362,,4.2,,,,,,66.8
,,,,0.44,3.83,25,,,,2510,2670,2.01,0.68,,,,,47.5
C1,C1,,C1,0.66,3.3,20,,16,20,2400,2730,5,2.5,,,,2330,31.7
S1,,,,0.55,4.03,75,,,,2214,2687,2.7,1.2,,,,,24
S2,,,C1,0.41,2.2,100,,30,30,,,,,,,,,41.2
S2,C1,B1,C1,0.27,3.3,100,,32,32,2512,,6.3,,,,,,30.2
C2,,,,0.52,2.6,50,,20,20,2350,2590,4.7,1.2,30.1,29.1,,,36.8
C1,C1,B2,C1,0.5,2.9,50,,25,20,2530,2600,1.9,1.4,,,,,38
C1,C1,B1,,0.58,3.1,0,,25,25,,2630,,1.2,,,,,28.8
S2,C2,,C2,0.36,2.7,0,72.3,16,16,,,,,,,2530,,52.3
C1,C1,,C1,0.5,2.6,100,,20,20,2580,,3.5,,,,,,43.4
S1,C1,,C1,0.34,2,100,,20,20,2370,,7.1,,,,,,71.2
C1,,,,0.6,4.3,0,,32,20,,2381,,,,,,,36.6
,,,,,,,,,,,,,,,,,,
S2,,,C1,0.6,4.4,100,,19,20,,,,,,,,,20
,,,,,,,,,,,,,,,,,,
S1,,,,0.41,1.7,60,,20,20,2370,2600,4,0.7,,,2349,,46
C2,C2,,C2,0.52,3.6,50,,25,19,2430,2670,4.4,0.9,,,,,41
C2,C2,,,0.48,3.3,30,,20,12,2340,2510,5.3,1.4,,,,,39
S2,C2,,C2,0.53,5.22,0,,,,2445,2670,4.2,1.1,,,,,38.69
S1,C2,,C2,0.63,3.5,100,,22,20,2484,,5.4,,,,,,41.1
C1,C1,,C1,0.46,2.6,0,,19,19,,2730,,0.5,,23,,2480,62
S2,,,C1,0.41,2.2,100,,30,30,,,,,,,,,38.4
S1,,,,0.45,2.5,100,,20,20,2570,,3.5,,,,,,37.1
S2,,B1,,0.45,,100,38.25,25,25,2430,2650,5.2,2.9,34,22,,,27.19
C2,C2,,C2,0.43,3.1,0,,20,20,,2620,,1.1,,21.6,2146,,51.8
S2,,,,0.52,2.8,50,,22,25,,,,,,,,,49.5
S2,,,C1,0.45,2.5,100,,19,19,,,,,,,,,33.3
C2,C2,,C2,0.65,2.8,100,,16,20,2400,,5,,34,,,2270,30.1
S1,,,,0.58,3.2,0,,32,16,,2970,,0.8,,,,,44.6
S1,,,,0.57,3.1,50,,20,32,2330,2620,6.3,1.3,,,,,44.7
C1,,,,0.46,,50,,,,2460,2670,5.1,0.5,,,,,35.1
S1,C2,,,0.43,2.6,100,,19,25,2390,,4.4,,,,,,28.7
C2,,B1,C2,0.65,4.8,50,,20,30,2380,2680,6.94,1.53,29,20,,,14.6
C2,,,,0.45,2.3,100,,20,20,2360,,3.9,,30.8,,,,42.9
C2,C2,,C2,0.42,2.7,0,,20,20,,2540,,1.8,,31,,,58
C1,C1,B1,,0.48,4.2,100,,25,25,2260,,7.5,,,,,,13.9
S2,C2,,C2,0.52,3.6,50,,25,19,2430,2670,4.5,0.9,,,2390,,39.4
C2,C2,,C2,0.65,3.3,20,,16,20,2400,2720,5,2,34,23,,2320,31.7
C1,C1,,,0.36,2.1,100,,30,10,2510,,3.9,,39,,,,35.7
C1,,B1,C1,0.24,4.5,80,,,,2530,2700,4.6,0.5,43.3,30.2,,,12.4
C1,C1,,C1,0.52,3.2,20,,19,19,2320,2730,5.3,0.5,37,23,,2420,56.5
C2,C2,,C2,0.46,,0,,25,25,2480,2690,3.01,0.57,,,,,33.42
S2,C1,B1,C1,0.32,3,100,,32,22,2449,,6,,,,,,27.2
S2,,,,0.49,3.1,0,,25,16,,2710,,0.8,,,,,44.3
S2,C1,B1,C1,0.27,2.7,100,,32,32,2442,,6,,,,,,35.2
,,,,,,,,,,,,,,,,,,
S2,C1,B1,C1,0.29,2.7,50,60,10,10,2390,2680,4.9,2.1,25.2,24.8,2400,,103.1
C1,C1,B2,C1,0.52,2.2,0,,19,10,,2810,,0.4,,,,,29.9
C2,C2,,C2,0.6,3.6,0,,20,20,,2540,,1.8,,31,,,38
C2,C2,,C2,0.52,1.8,100,,20,19,2320,,5.3,,42,,,,41.5
S2,C2,,C2,0.53,4.1,50,37.3,12,20,2010,2720,10.9,0.6,,,2428,,63.2
S1,C2,,,0.4,2.4,100,,19,19,2390,,4.4,,,,,,29.5
S2,C1,B1,C1,0.29,2.5,100,40,10,10,2300,,5.9,,24.3,,2390,,91.2
S2,C2,,C2,0.36,2.3,100,35.6,16,16,,,,,,,2370,,45.2
S1,C2,B2,,0.45,3.3,50,,20,30,2400,2610,4.9,2.5,,,,,50.8
C2,C2,,C2,0.5,3.5,50,,8,20,2330,2750,3.8,0.8,41.4,24.3,,2478,33
S2,,B1,,0.45,,50,28.25,25,25,2430,2650,5.2,2.9,34,22,,,28.79
S1,,,,0.43,2.8,53,,32,19,2520,2820,9.3,0.4,,,2345,,29.6
C2,,,,0.6,,0,,,,2424,2610,6.1,1.2,59.8,,,,54.1
,,,,,,,,,,,,,,,,,,
S2,C2,,C2,0.42,4.98,100,,,,2445,2670,4.2,1.1,,,,,63.62
S2,,,C1,0.66,3.9,100,,30,32,,,,,,,,,27.4
C1,C1,,C1,0.45,2.8,20,,20,20,2580,2620,3.5,1.1,,,,,62.4
C1,C1,B1,C2,0.51,,50,,12,12,2560,2860,6.1,2,,,,2236,40.5
S2,C2,,C2,0.36,2.3,100,72.3,16,16,,,,,,,2280,,48.2
C2,C2,,,0.4,3.2,20,41.4,20,22,2451,2581,7.3,1.2,40,24.8,,,69.9
C2,,,,0.5,2.4,100,,25,32,2452,,4.1,,,,2237,,49
C2,,,,0.65,3.1,20,,20,19,2300,2500,5.5,1.7,28.6,32,,2360,41
S1,,,,0.57,2.7,50,,20,20,2330,2620,6.3,1.3,,,,,38.1
C2,C2,,,0.61,4.3,50,,20,22,2340,2510,5.3,1.4,,,,,19
S1,,,,0.41,1.7,30,,20,32,2330,2600,4.4,0.7,,,2368,,44.9
C1,,,,0.5,,100,,,,2460,2670,5.1,0.5,,,,,27.5
C2,C2,,,0.44,3,100,,20,22,2340,,5.3,,,,,,30
C2,,,C1,0.5,3.4,0,,22,22,,2670,,,,,,,46.7
S1,,,,0.41,1.7,15,,20,20,2370,2600,4,0.7,,,2383,,52.9
S2,C1,B1,C1,0.41,3.3,30,,32,22,2449,2788,6,0.3,,,,,31
S2,C2,,C2,0.36,2.3,100,50.6,16,16,,,,,,,2350,,46.1
C2,,,,0.43,2.6,50,,20,20,2350,2590,4.5,1.2,28.5,29.1,,,41
C2,C2,B2,,0.6,3.5,0,,16,20,,2680,,1.9,,,2167,2390,42
S2,,,C1,0.6,4.6,0,,19,20,,,,,,,,,25
C1,,,,0.47,2.7,100,,32,25,2273,,2,,,,,,48.1
C2,C2,,C2,0.46,2.6,0,,20,20,,2540,,1.8,42,,,,51.5
C1,C1,B1,,0.28,2,100,,25,38,2260,,7.5,,,,,,32.9
S2,C2,,C2,0.36,2.4,0,35.6,16,16,,,,,,,2390,,48.9
C2,,B1,C2,0.65,4.8,75,,20,30,2380,2680,6.94,1.53,29,20,,,14.2
S2,,,,0.35,2.6,0,,15,20,,2670,,0.5,,,,,74.4
S2,,,C1,0.48,2.7,100,,30,30,,,,,,,,,35.2
C1,C1,,C1,0.45,2.5,20,,19,19,2320,2730,5.3,0.5,37,23,,2450,64.8
C1,C1,B1,,0.49,3.5,100,,25,25,2260,,7.5,,,,,,18
C1,C1,B1,,0.48,5,37,36,25,20,2250,2570,7,1.2,,,,2300,41.9
C1,C1,,,0.35,4.3,100,,30,10,2520,,3.8,,34,,,,36.4
S1,C2,,C2,0.42,2.9,100,,22,22,2464,,3.9,,,,,,66.5
S2,C1,B1,C1,0.29,2.8,50,100,10,10,2470,2680,3.7,2.1,24,24.8,2480,,104.8
C1,C1,,C1,0.55,2.6,0,,20,20,,2620,,1.1,,,,,48.6
S1,C1,,C1,0.44,2.5,0,,20,20,,2600,,0.9,,,,,61.6
,,,,,,,,,,,,,,,,,,
S2,,,C1,0.76,4.5,100,,30,32,,,,,,,,,22
S1,,,,0.41,1.7,60,,20,20,2320,2600,4.6,0.7,,,2346,,40
C2,,,,0.62,2.3,100,,20,19,2320,,5.8,,32.2,,,,29.5
S2,C1,,,0.34,2.6,72,,32,20,2578,2820,9.3,0.4,,,,,36.7
C1,C1,,C1,0.55,2.5,100,,20,20,2580,,3.5,,,,,,38.1
C2,,,,0.42,2.8,20,,20,20,2350,2590,4.7,1.2,30.1,29.1,,,48.5
C1,,,,0.65,3.5,0,,19,25,,2730,,0.45,,23,,,30.4
C2,,,,0.5,2.4,100,,25,32,2452,,4.1,,,,2239,,48
S2,,,C1,0.76,4.5,100,,30,32,,,,,,,,,23.1
S1,,,,0.52,3.2,54,,32,25,2650,2970,4.6,0.8,,,,,38.3
C2,C2,,,0.41,2.6,0,,20,20,,2647,,1,,27.8,,2360,42.3
S2,C2,,C2,0.36,2.3,100,63.2,16,16,,,,,,,2330,,52.5
S2,C1,B1,C1,0.32,3,100,,32,25,2449,,6,,,,,,27.2
S2,,,,0.45,3.3,0,,15,20,,2670,,0.5,,,,,61.7
S1,,,,0.45,3.2,100,,32,22,2720,,4.8,,,,,,40.7
C2,,,,0.52,2.6,50,,20,20,2350,2590,4.5,1.2,28.5,29.1,,,35.4
S2,C1,B1,C1,0.29,2.8,20,100,10,10,2470,2680,3.7,2.1,24,24.8,2500,,108
S1,C1,,C1,0.45,2.8,0,,20,19,,2620,,1.1,,,,,66.8
S1,,,,0.41,1.7,30,,20,20,2390,2600,3.5,0.7,,,2374,,46.9
S1,,,,0.41,1.7,45,,20,20,2380,2600,3.8,0.7,,,2366,,52.6
C1,,,,0.55,2.9,0,,19,25,,2730,,0.45,,23,,,36.7
C2,C2,B2,,0.5,2.5,50,,16,20,2380,2680,6.9,1.9,,,2112,2320,51.6
S2,,,,0.52,2.8,40,,22,20,,,,,,,,,48
S1,C1,,,0.45,3.1,50,,12,30,2400,2570,6.8,3,,,,,39.6
S2,,,,0.6,4.6,0,,15,20,,2670,,0.5,,,,,43.5
S2,C1,B1,C1,0.41,3.3,100,,32,32,2670,,1.8,,,,,,34.2
S2,,,C1,0.48,2.7,100,,30,30,,,,,,,,,33.8
C1,C1,B2,C1,0.5,2.9,0,,25,20,,2600,,1.4,,,,,39.5
S2,,,C1,0.66,3.9,100,,30,32,,,,,,,,,27.7
C1,C1,,,0.67,3.9,100,,30,10,2520,,3.8,,34,,,,18
S1,C1,,C1,0.51,3,100,,20,20,2360,,7.8,,,,,,42.9
C2,C2,,C2,0.44,2.7,50,,20,20,2320,2540,5.3,1.8,42,31,,,54
S1,,,,0.57,3.1,0,,20,25,,2620,,1.3,,,,,48.3
C1,C1,B1,,0.35,3.1,100,,25,25,2260,,7.5,,,,,,21.6
C1,C1,,C1,0.59,3.3,20,,19,19,2320,2730,5.3,0.5,37,23,,2400,49.3
C2,,B1,C2,0.65,4.6,0,,20,30,,2680,,1.53,,20,,,18
S2,,,,0.46,2.7,0,,32,25,,2840,,0.4,,,,,34.3
C2,C2,,,0.45,3.1,100,41.4,20,22,2451,,7.3,,40,,,,53.9
S1,,,,0.58,3.2,100,,32,25,2650,,4.6,,,,,,36.6
S1,C1,,C1,0.55,2.6,0,,20,32,,2620,,1.1,,,,,48.6
C1,C1,B1,,0.48,4.9,64,36,25,20,2250,2570,7,1.2,,,,2200,45.6
C2,,,,0.5,2.5,50,,25,32,2452,2652,4.1,0.8,,,2296,,51
S2,C2,B1,,0.44,3.83,0,,,,2510,2670,2.01,0.68,,,,,52.1
C2,C2,B2,,0.45,6.4,25,,32,32,2594,2650,1.6,0.2,,,,,53.4
